Repository: YYCHEN2001/Carbon_Cathode_Prediction

File: data/raw/dataset_0513.csv (part 2 of 2)
O,N,B,S,P,Specific surface area,Smicro,Smeso,Pore volume,Vmicro,Vmeso,Rmic/mes,Dap,ID/IG,Electrolyte,Current collector,Active mass loading,Potential window,Current density,Specific capacity
5.51,5.19,0.0,0.0,0.0,642.0,288.0,,0.58,0.09,,0.184,3.61370716510903,3.5,2M ZnSO4,stainless steel,1.0,1.6,0.2,149.9
5.51,5.19,0.0,0.0,0.0,642.0,288.0,,0.58,0.09,,0.184,3.61370716510903,3.5,2M ZnSO4,stainless steel,1.0,1.6,0.5,128.2
5.51,5.19,0.0,0.0,0.0,642.0,288.0,,0.58,0.09,,0.184,3.61370716510903,3.5,2M ZnSO4,stainless steel,1.0,1.6,1.0,112.4
5.51,5.19,0.0,0.0,0.0,642.0,288.0,,0.58,0.09,,0.184,3.61370716510903,3.5,2M ZnSO4,stainless steel,1.0,1.6,2.0,102.5
5.51,5.19,0.0,0.0,0.0,642.0,288.0,,0.58,0.09,,0.184,3.61370716510903,3.5,2M ZnSO4,stainless steel,1.0,1.6,5.0,90.9
5.51,5.19,0.0,0.0,0.0,642.0,288.0,,0.58,0.09,,0.184,3.61370716510903,3.5,2M ZnSO4,stainless steel,1.0,1.6,10.0,83.2
5.51,5.19,0.0,0.0,0.0,642.0,288.0,,0.58,0.09,,0.184,3.61370716510903,3.5,2M ZnSO4,stainless steel,1.0,1.6,20.0,73.8
5.51,5.19,0.0,0.0,0.0,642.0,288.0,,0.58,0.09,,0.184,3.61370716510903,3.5,2M ZnSO4,stainless steel,1.0,1.6,40.0,63.3
5.51,5.19,0.0,0.0,0.0,642.0,288.0,,0.58,0.09,,0.184,3.61370716510903,3.5,2M ZnSO4,stainless steel,1.0,1.6,60.0,55.4
5.51,5.19,0.0,0.0,0.0,642.0,288.0,,0.58,0.09,,0.184,3.61370716510903,3.5,2M ZnSO4,stainless steel,1.0,1.6,80.0,46.9
11.74,6.67,0.0,0.0,4.7,1702.0,1154.0,,1.29,0.52,,0.675,3.03172737955347,4.4,2M ZnSO4,stainless steel,1.0,1.6,0.2,212.0
11.74,6.67,0.0,0.0,4.7,1702.0,1154.0,,1.29,0.52,,0.675,3.03172737955347,4.4,2M ZnSO4,stainless steel,1.0,1.6,0.5,189.9
11.74,6.67,0.0,0.0,4.7,1702.0,1154.0,,1.29,0.52,,0.675,3.03172737955347,4.4,2M ZnSO4,stainless steel,1.0,1.6,1.0,171.8
11.74,6.67,0.0,0.0,4.7,1702.0,1154.0,,1.29,0.52,,0.675,3.03172737955347,4.4,2M ZnSO4,stainless steel,1.0,1.6,2.0,155.1
11.74,6.67,0.0,0.0,4.7,1702.0,1154.0,,1.29,0.52,,0.675,3.03172737955347,4.4,2M ZnSO4,stainless steel,1.0,1.6,5.0,145.9
11.74,6.67,0.0,0.0,4.7,1702.0,1154.0,,1.29,0.52,,0.675,3.03172737955347,4.4,2M ZnSO4,stainless steel,1.0,1.6,10.0,134.2
11.74,6.67,0.0,0.0,4.7,1702.0,1154.0,,1.29,0.52,,0.675,3.03172737955347,4.4,2M ZnSO4,stainless steel,1.0,1.6,20.0,126.2
11.74,6.67,0.0,0.0,4.7,1702.0,1154.0,,1.29,0.52,,0.675,3.03172737955347,4.4,2M ZnSO4,stainless steel,1.0,1.6,40.0,114.0
11.74,6.67,0.0,0.0,4.7,1702.0,1154.0,,1.29,0.52,,0.675,3.03172737955347,4.4,2M ZnSO4,stainless steel,1.0,1.6,60.0,104.4
11.74,6.67,0.0,0.0,4.7,1702.0,1154.0,,1.29,0.52,,0.675,3.03172737955347,4.4,2M ZnSO4,stainless steel,1.0,1.6,80.0,93.4
11.74,6.67,0.0,0.0,4.7,1702.0,1154.0,,1.29,0.52,,0.675,3.03172737955347,4.4,2M ZnSO4,stainless steel,3.0,1.6,0.2,174.9
11.74,6.67,0.0,0.0,4.7,1702.0,1154.0,,1.29,0.52,,0.675,3.03172737955347,4.4,2M ZnSO4,stainless steel,5.0,1.6,0.2,157.2
11.74,6.67,0.0,0.0,4.7,1702.0,1154.0,,1.29,0.52,,0.675,3.03172737955347,4.4,2M ZnSO4,stainless steel,10.0,1.6,0.2,134.0
11.74,6.67,0.0,0.0,4.7,1702.0,1154.0,,1.29,0.52,,0.675,3.03172737955347,4.4,2M ZnSO4,stainless steel,20.0,1.6,0.2,107.2
11.74,6.67,0.0,0.0,4.7,1702.0,1154.0,,1.29,0.52,,0.675,3.03172737955347,4.4,2M ZnSO4,stainless steel,40.0,1.6,0.2,87.7
7.41,0.53,0.0,0.0,0.0,1398.16,1037.82,,0.79,0.53,,2.03846153846154,2.26011329175488,0.7,1M ZnSO4,stainless steel,1.0,1.6,0.2,94.6
7.41,0.53,0.0,0.0,0.0,1398.16,1037.82,,0.79,0.53,,2.03846153846154,2.26011329175488,0.7,1M ZnSO4,stainless steel,1.0,1.6,0.5,84.0
7.41,0.53,0.0,0.0,0.0,1398.16,1037.82,,0.79,0.53,,2.03846153846154,2.26011329175488,0.7,1M ZnSO4,stainless steel,1.0,1.6,0.8,80.3
7.41,0.53,0.0,0.0,0.0,1398.16,1037.82,,0.79,0.53,,2.03846153846154,2.26011329175488,0.7,1M ZnSO4,stainless steel,1.0,1.6,1.0,77.9
7.41,0.53,0.0,0.0,0.0,1398.16,1037.82,,0.79,0.53,,2.03846153846154,2.26011329175488,0.7,1M ZnSO4,stainless steel,1.0,1.6,2.0,75.0
7.41,0.53,0.0,0.0,0.0,1398.16,1037.82,,0.79,0.53,,2.03846153846154,2.26011329175488,0.7,1M ZnSO4,stainless steel,1.0,1.6,5.0,71.3
7.41,0.53,0.0,0.0,0.0,1398.16,1037.82,,0.79,0.53,,2.03846153846154,2.26011329175488,0.7,1M ZnSO4,stainless steel,1.0,1.6,8.0,67.5
7.41,0.53,0.0,0.0,0.0,1398.16,1037.82,,0.79,0.53,,2.03846153846154,2.26011329175488,0.7,1M ZnSO4,stainless steel,1.0,1.6,10.0,65.7
6.75,2.16,1.16,0.0,0.0,2363.18,1076.78,,1.33,0.53,,0.6625,2.25120388628881,0.79,1M ZnSO4,stainless steel,1.0,1.6,0.2,135.3
6.75,2.16,1.16,0.0,0.0,2363.18,1076.78,,1.33,0.53,,0.6625,2.25120388628881,0.79,1M ZnSO4,stainless steel,1.0,1.6,0.5,110.1
6.75,2.16,1.16,0.0,0.0,2363.18,1076.78,,1.33,0.53,,0.6625,2.25120388628881,0.79,1M ZnSO4,stainless steel,1.0,1.6,0.8,102.2
6.75,2.16,1.16,0.0,0.0,2363.18,1076.78,,1.33,0.53,,0.6625,2.25120388628881,0.79,1M ZnSO4,stainless steel,1.0,1.6,1.0,99.2
6.75,2.16,1.16,0.0,0.0,2363.18,1076.78,,1.33,0.53,,0.6625,2.25120388628881,0.79,1M ZnSO4,stainless steel,1.0,1.6,2.0,92.6
6.75,2.16,1.16,0.0,0.0,2363.18,1076.78,,1.33,0.53,,0.6625,2.25120388628881,0.79,1M ZnSO4,stainless steel,1.0,1.6,5.0,86.7
6.75,2.16,1.16,0.0,0.0,2363.18,1076.78,,1.33,0.53,,0.6625,2.25120388628881,0.79,1M ZnSO4,stainless steel,1.0,1.6,8.0,83.9
6.75,2.16,1.16,0.0,0.0,2363.18,1076.78,,1.33,0.53,,0.6625,2.25120388628881,0.79,1M ZnSO4,stainless steel,1.0,1.6,10.0,82.0
10.36,3.74,1.11,0.0,0.0,803.95,662.11,,0.53,0.35,,1.94444444444444,2.63697991168605,0.75,1M ZnSO4,stainless steel,1.0,1.6,0.2,144.6
10.36,3.74,1.11,0.0,0.0,803.95,662.11,,0.53,0.35,,1.94444444444444,2.63697991168605,0.75,1M ZnSO4,stainless steel,1.0,1.6,0.5,122.9
10.36,3.74,1.11,0.0,0.0,803.95,662.11,,0.53,0.35,,1.94444444444444,2.63697991168605,0.75,1M ZnSO4,stainless steel,1.0,1.6,0.8,112.8
10.36,3.74,1.11,0.0,0.0,803.95,662.11,,0.53,0.35,,1.94444444444444,2.63697991168605,0.75,1M ZnSO4,stainless steel,1.0,1.6,1.0,107.1
10.36,3.74,1.11,0.0,0.0,803.95,662.11,,0.53,0.35,,1.94444444444444,2.63697991168605,0.75,1M ZnSO4,stainless steel,1.0,1.6,2.0,96.7
10.36,3.74,1.11,0.0,0.0,803.95,662.11,,0.53,0.35,,1.94444444444444,2.63697991168605,0.75,1M ZnSO4,stainless steel,1.0,1.6,5.0,85.6
10.36,3.74,1.11,0.0,0.0,803.95,662.11,,0.53,0.35,,1.94444444444444,2.63697991168605,0.75,1M ZnSO4,stainless steel,1.0,1.6,8.0,77.1
10.36,3.74,1.11,0.0,0.0,803.95,662.11,,0.53,0.35,,1.94444444444444,2.63697991168605,0.75,1M ZnSO4,stainless steel,1.0,1.6,10.0,73.1
6.89,1.57,1.05,0.0,0.0,1678.38,1065.52,,1.04,0.54,,1.08,2.47858053599304,0.82,1M ZnSO4,stainless steel,1.0,1.6,0.2,185.3
6.89,1.57,1.05,0.0,0.0,1678.38,1065.52,,1.04,0.54,,1.08,2.47858053599304,0.82,1M ZnSO4,stainless steel,1.0,1.6,0.5,134.8
6.89,1.57,1.05,0.0,0.0,1678.38,1065.52,,1.04,0.54,,1.08,2.47858053599304,0.82,1M ZnSO4,stainless steel,1.0,1.6,0.8,125.0
6.89,1.57,1.05,0.0,0.0,1678.38,1065.52,,1.04,0.54,,1.08,2.47858053599304,0.82,1M ZnSO4,stainless steel,1.0,1.6,1.0,119.7
6.89,1.57,1.05,0.0,0.0,1678.38,1065.52,,1.04,0.54,,1.08,2.47858053599304,0.82,1M ZnSO4,stainless steel,1.0,1.6,2.0,111.3
6.89,1.57,1.05,0.0,0.0,1678.38,1065.52,,1.04,0.54,,1.08,2.47858053599304,0.82,1M ZnSO4,stainless steel,1.0,1.6,5.0,101.5
6.89,1.57,1.05,0.0,0.0,1678.38,1065.52,,1.04,0.54,,1.08,2.47858053599304,0.82,1M ZnSO4,stainless steel,1.0,1.6,8.0,98.6
6.89,1.57,1.05,0.0,0.0,1678.38,1065.52,,1.04,0.54,,1.08,2.47858053599304,0.82,1M ZnSO4,stainless steel,1.0,1.6,10.0,95.2
5.49,2.86,1.36,0.0,0.0,1590.46,177.35,,1.32,0.08,,0.0645161290322581,3.31979427335488,0.71,1M ZnSO4,stainless steel,1.0,1.6,0.2,84.0
5.49,2.86,1.36,0.0,0.0,1590.46,177.35,,1.32,0.08,,0.0645161290322581,3.31979427335488,0.71,1M ZnSO4,stainless steel,1.0,1.6,0.5,69.1
5.49,2.86,1.36,0.0,0.0,1590.46,177.35,,1.32,0.08,,0.0645161290322581,3.31979427335488,0.71,1M ZnSO4,stainless steel,1.0,1.6,0.8,64.9
5.49,2.86,1.36,0.0,0.0,1590.46,177.35,,1.32,0.08,,0.0645161290322581,3.31979427335488,0.71,1M ZnSO4,stainless steel,1.0,1.6,1.0,63.0
5.49,2.86,1.36,0.0,0.0,1590.46,177.35,,1.32,0.08,,0.0645161290322581,3.31979427335488,0.71,1M ZnSO4,stainless steel,1.0,1.6,2.0,58.8
5.49,2.86,1.36,0.0,0.0,1590.46,177.35,,1.32,0.08,,0.0645161290322581,3.31979427335488,0.71,1M ZnSO4,stainless steel,1.0,1.6,5.0,56.9
5.49,2.86,1.36,0.0,0.0,1590.46,177.35,,1.32,0.08,,0.0645161290322581,3.31979427335488,0.71,1M ZnSO4,stainless steel,1.0,1.6,8.0,55.1
5.49,2.86,1.36,0.0,0.0,1590.46,177.35,,1.32,0.08,,0.0645161290322581,3.31979427335488,0.71,1M ZnSO4,stainless steel,1.0,1.6,10.0,53.2
3.37,0.0,0.0,0.0,0.0,3252.6,903.5,2349.1,3.428,0.341,,0.110463232912213,4.21570435958925,1.02,1M Zn(CF3SO3)2,stainless-steel mesh,1.0,1.6,0.3,98.2
3.37,0.0,0.0,0.0,0.0,3252.6,903.5,2349.1,3.428,0.341,,0.110463232912213,4.21570435958925,1.02,1M Zn(CF3SO3)2,stainless-steel mesh,1.0,1.6,0.5,94.2
3.37,0.0,0.0,0.0,0.0,3252.6,903.5,2349.1,3.428,0.341,,0.110463232912213,4.21570435958925,1.02,1M Zn(CF3SO3)2,stainless-steel mesh,1.0,1.6,1.0,89.5
3.37,0.0,0.0,0.0,0.0,3252.6,903.5,2349.1,3.428,0.341,,0.110463232912213,4.21570435958925,1.02,1M Zn(CF3SO3)2,stainless-steel mesh,1.0,1.6,3.0,80.1
3.37,0.0,0.0,0.0,0.0,3252.6,903.5,2349.1,3.428,0.341,,0.110463232912213,4.21570435958925,1.02,1M Zn(CF3SO3)2,stainless-steel mesh,1.0,1.6,5.0,76.2
3.37,0.0,0.0,0.0,0.0,3252.6,903.5,2349.1,3.428,0.341,,0.110463232912213,4.21570435958925,1.02,1M Zn(CF3SO3)2,stainless-steel mesh,1.0,1.6,8.0,73.0
3.37,0.0,0.0,0.0,0.0,3252.6,903.5,2349.1,3.428,0.341,,0.110463232912213,4.21570435958925,1.02,1M Zn(CF3SO3)2,stainless-steel mesh,1.0,1.6,10.0,67.9
3.37,0.0,0.0,0.0,0.0,3252.6,903.5,2349.1,3.428,0.341,,0.110463232912213,4.21570435958925,1.02,1M Zn(CF3SO3)2,stainless-steel mesh,1.0,1.6,20.0,61.2
3.37,0.0,0.0,0.0,0.0,3252.6,903.5,2349.1,3.428,0.341,,0.110463232912213,4.21570435958925,1.02,1M Zn(CF3SO3)2,stainless-steel mesh,1.0,1.6,30.0,56.4
2.75,0.95,0.0,0.0,0.0,1687.1,472.1,1215.0,1.75,0.161,,0.101321585903084,4.1491316460198,1.11,1M Zn(CF3SO3)2,stainless-steel mesh,1.0,1.6,0.3,111.6
2.75,0.95,0.0,0.0,0.0,1687.1,472.1,1215.0,1.75,0.161,,0.101321585903084,4.1491316460198,1.11,1M Zn(CF3SO3)2,stainless-steel mesh,1.0,1.6,0.5,105.1
2.75,0.95,0.0,0.0,0.0,1687.1,472.1,1215.0,1.75,0.161,,0.101321585903084,4.1491316460198,1.11,1M Zn(CF3SO3)2,stainless-steel mesh,1.0,1.6,1.0,102.0
2.75,0.95,0.0,0.0,0.0,1687.1,472.1,1215.0,1.75,0.161,,0.101321585903084,4.1491316460198,1.11,1M Zn(CF3SO3)2,stainless-steel mesh,1.0,1.6,3.0,96.6
2.75,0.95,0.0,0.0,0.0,1687.1,472.1,1215.0,1.75,0.161,,0.101321585903084,4.1491316460198,1.11,1M Zn(CF3SO3)2,stainless-steel mesh,1.0,1.6,5.0,92.4
2.75,0.95,0.0,0.0,0.0,1687.1,472.1,1215.0,1.75,0.161,,0.101321585903084,4.1491316460198,1.11,1M Zn(CF3SO3)2,stainless-steel mesh,1.0,1.6,8.0,90.0
2.75,0.95,0.0,0.0,0.0,1687.1,472.1,1215.0,1.75,0.161,,0.101321585903084,4.1491316460198,1.11,1M Zn(CF3SO3)2,stainless-steel mesh,1.0,1.6,10.0,88.5
2.75,0.95,0.0,0.0,0.0,1687.1,472.1,1215.0,1.75,0.161,,0.101321585903084,4.1491316460198,1.11,1M Zn(CF3SO3)2,stainless-steel mesh,1.0,1.6,20.0,79.9
2.75,0.95,0.0,0.0,0.0,1687.1,472.1,1215.0,1.75,0.161,,0.101321585903084,4.1491316460198,1.11,1M Zn(CF3SO3)2,stainless-steel mesh,1.0,1.6,30.0,72.4
1.91,2.99,0.0,0.0,0.0,2330.9,466.5,1864.4,2.756,0.262,,0.105052125100241,4.72950362520915,1.24,1M Zn(CF3SO3)2,stainless-steel mesh,1.0,1.6,0.3,125.3
1.91,2.99,0.0,0.0,0.0,2330.9,466.5,1864.4,2.756,0.262,,0.105052125100241,4.72950362520915,1.24,1M Zn(CF3SO3)2,stainless-steel mesh,1.0,1.6,0.5,117.3
1.91,2.99,0.0,0.0,0.0,2330.9,466.5,1864.4,2.756,0.262,,0.105052125100241,4.72950362520915,1.24,1M Zn(CF3SO3)2,stainless-steel mesh,1.0,1.6,1.0,115.3
1.91,2.99,0.0,0.0,0.0,2330.9,466.5,1864.4,2.756,0.262,,0.105052125100241,4.72950362520915,1.24,1M Zn(CF3SO3)2,stainless-steel mesh,1.0,1.6,3.0,105.9
1.91,2.99,0.0,0.0,0.0,2330.9,466.5,1864.4,2.756,0.262,,0.105052125100241,4.72950362520915,1.24,1M Zn(CF3SO3)2,stainless-steel mesh,1.0,1.6,5.0,99.8
1.91,2.99,0.0,0.0,0.0,2330.9,466.5,1864.4,2.756,0.262,,0.105052125100241,4.72950362520915,1.24,1M Zn(CF3SO3)2,stainless-steel mesh,1.0,1.6,8.0,97.5
1.91,2.99,0.0,0.0,0.0,2330.9,466.5,1864.4,2.756,0.262,,0.105052125100241,4.72950362520915,1.24,1M Zn(CF3SO3)2,stainless-steel mesh,1.0,1.6,10.0,94.5
1.91,2.99,0.0,0.0,0.0,2330.9,466.5,1864.4,2.756,0.262,,0.105052125100241,4.72950362520915,1.24,1M Zn(CF3SO3)2,stainless-steel mesh,1.0,1.6,20.0,88.9
1.91,2.99,0.0,0.0,0.0,2330.9,466.5,1864.4,2.756,0.262,,0.105052125100241,4.72950362520915,1.24,1M Zn(CF3SO3)2,stainless-steel mesh,1.0,1.6,30.0,83.1
1.9,1.3,0.0,0.0,0.0,1317.4,364.9,952.5,1.384,0.155,,0.126118795768918,4.20221648701989,1.05,1M Zn(CF3SO3)2,stainless-steel mesh,1.0,1.6,0.3,107.6
1.9,1.3,0.0,0.0,0.0,1317.4,364.9,952.5,1.384,0.155,,0.126118795768918,4.20221648701989,1.05,1M Zn(CF3SO3)2,stainless-steel mesh,1.0,1.6,0.5,103.0
1.9,1.3,0.0,0.0,0.0,1317.4,364.9,952.5,1.384,0.155,,0.126118795768918,4.20221648701989,1.05,1M Zn(CF3SO3)2,stainless-steel mesh,1.0,1.6,1.0,99.7
1.9,1.3,0.0,0.0,0.0,1317.4,364.9,952.5,1.384,0.155,,0.126118795768918,4.20221648701989,1.05,1M Zn(CF3SO3)2,stainless-steel mesh,1.0,1.6,3.0,91.6
1.9,1.3,0.0,0.0,0.0,1317.4,364.9,952.5,1.384,0.155,,0.126118795768918,4.20221648701989,1.05,1M Zn(CF3SO3)2,stainless-steel mesh,1.0,1.6,5.0,88.7
1.9,1.3,0.0,0.0,0.0,1317.4,364.9,952.5,1.384,0.155,,0.126118795768918,4.20221648701989,1.05,1M Zn(CF3SO3)2,stainless-steel mesh,1.0,1.6,8.0,82.4
1.9,1.3,0.0,0.0,0.0,1317.4,364.9,952.5,1.384,0.155,,0.126118795768918,4.20221648701989,1.05,1M Zn(CF3SO3)2,stainless-steel mesh,1.0,1.6,10.0,79.6
1.9,1.3,0.0,0.0,0.0,1317.4,364.9,952.5,1.384,0.155,,0.126118795768918,4.20221648701989,1.05,1M Zn(CF3SO3)2,stainless-steel mesh,1.0,1.6,20.0,71.9
1.9,1.3,0.0,0.0,0.0,1317.4,364.9,952.5,1.384,0.155,,0.126118795768918,4.20221648701989,1.05,1M Zn(CF3SO3)2,stainless-steel mesh,1.0,1.6,30.0,63.1
9.92,0.0,0.0,0.0,0.0,1667.33,,,1.23,0.65,0.57,1.14,2.95082557142257,1.1,2M ZnSO4,stainless-steel mesh,,1.6,0.5,101.2
9.92,0.0,0.0,0.0,0.0,1667.33,,,1.23,0.65,0.57,1.14,2.95082557142257,1.1,2M ZnSO4,stainless-steel mesh,,1.6,1.0,92.4
9.92,0.0,0.0,0.0,0.0,1667.33,,,1.23,0.65,0.57,1.14,2.95082557142257,1.1,2M ZnSO4,stainless-steel mesh,,1.6,2.0,84.3
9.92,0.0,0.0,0.0,0.0,1667.33,,,1.23,0.65,0.57,1.14,2.95082557142257,1.1,2M ZnSO4,stainless-steel mesh,,1.6,3.0,79.8
9.92,0.0,0.0,0.0,0.0,1667.33,,,1.23,0.65,0.57,1.14,2.95082557142257,1.1,2M ZnSO4,stainless-steel mesh,,1.6,4.0,77.2
9.92,0.0,0.0,0.0,0.0,1667.33,,,1.23,0.65,0.57,1.14,2.95082557142257,1.1,2M ZnSO4,stainless-steel mesh,,1.6,5.0,75.8
9.92,0.0,0.0,0.0,0.0,1667.33,,,1.23,0.65,0.57,1.14,2.95082557142257,1.1,2M ZnSO4,stainless-steel mesh,,1.6,10.0,68.2
9.92,0.0,0.0,0.0,0.0,1667.33,,,1.23,0.65,0.57,1.14,2.95082557142257,1.1,2M ZnSO4,stainless-steel mesh,,1.6,20.0,61.0
9.53,0.0,0.0,2.59,0.0,1886.8,,,1.23,0.69,0.54,1.278,2.60758956964172,1.13,2M ZnSO4,stainless-steel mesh,,1.6,0.5,113.3
9.53,0.0,0.0,2.59,0.0,1886.8,,,1.23,0.69,0.54,1.278,2.60758956964172,1.13,2M ZnSO4,stainless-steel mesh,,1.6,1.0,104.9
9.53,0.0,0.0,2.59,0.0,1886.8,,,1.23,0.69,0.54,1.278,2.60758956964172,1.13,2M ZnSO4,stainless-steel mesh,,1.6,2.0,97.5
9.53,0.0,0.0,2.59,0.0,1886.8,,,1.23,0.69,0.54,1.278,2.60758956964172,1.13,2M ZnSO4,stainless-steel mesh,,1.6,3.0,93.4
9.53,0.0,0.0,2.59,0.0,1886.8,,,1.23,0.69,0.54,1.278,2.60758956964172,1.13,2M ZnSO4,stainless-steel mesh,,1.6,4.0,89.9
9.53,0.0,0.0,2.59,0.0,1886.8,,,1.23,0.69,0.54,1.278,2.60758956964172,1.13,2M ZnSO4,stainless-steel mesh,,1.6,5.0,87.0
9.53,0.0,0.0,2.59,0.0,1886.8,,,1.23,0.69,0.54,1.278,2.60758956964172,1.13,2M ZnSO4,stainless-steel mesh,,1.6,10.0,78.5
9.53,0.0,0.0,2.59,0.0,1886.8,,,1.23,0.69,0.54,1.278,2.60758956964172,1.13,2M ZnSO4,stainless-steel mesh,,1.6,20.0,66.0
9.44,0.8,0.0,0.0,0.0,2295.25,,,1.63,0.91,0.72,1.264,2.84064916675743,1.18,2M ZnSO4,stainless-steel mesh,,1.6,0.5,114.1
9.44,0.8,0.0,0.0,0.0,2295.25,,,1.63,0.91,0.72,1.264,2.84064916675743,1.18,2M ZnSO4,stainless-steel mesh,,1.6,1.0,103.4
9.44,0.8,0.0,0.0,0.0,2295.25,,,1.63,0.91,0.72,1.264,2.84064916675743,1.18,2M ZnSO4,stainless-steel mesh,,1.6,2.0,94.5
9.44,0.8,0.0,0.0,0.0,2295.25,,,1.63,0.91,0.72,1.264,2.84064916675743,1.18,2M ZnSO4,stainless-steel mesh,,1.6,3.0,90.0
9.44,0.8,0.0,0.0,0.0,2295.25,,,1.63,0.91,0.72,1.264,2.84064916675743,1.18,2M ZnSO4,stainless-steel mesh,,1.6,4.0,86.4
9.44,0.8,0.0,0.0,0.0,2295.25,,,1.63,0.91,0.72,1.264,2.84064916675743,1.18,2M ZnSO4,stainless-steel mesh,,1.6,5.0,84.0
9.44,0.8,0.0,0.0,0.0,2295.25,,,1.63,0.91,0.72,1.264,2.84064916675743,1.18,2M ZnSO4,stainless-steel mesh,,1.6,10.0,74.4
9.44,0.8,0.0,0.0,0.0,2295.25,,,1.63,0.91,0.72,1.264,2.84064916675743,1.18,2M ZnSO4,stainless-steel mesh,,1.6,20.0,62.2
9.05,1.32,0.0,1.67,0.0,2773.02,,,1.91,1.1,0.81,1.358,2.75511896776799,1.19,2M ZnSO4,stainless-steel mesh,,1.6,0.5,135.0
9.05,1.32,0.0,1.67,0.0,2773.02,,,1.91,1.1,0.81,1.358,2.75511896776799,1.19,2M ZnSO4,stainless-steel mesh,,1.6,1.0,120.8
9.05,1.32,0.0,1.67,0.0,2773.02,,,1.91,1.1,0.81,1.358,2.75511896776799,1.19,2M ZnSO4,stainless-steel mesh,,1.6,2.0,106.0
9.05,1.32,0.0,1.67,0.0,2773.02,,,1.91,1.1,0.81,1.358,2.75511896776799,1.19,2M ZnSO4,stainless-steel mesh,,1.6,3.0,100.5
9.05,1.32,0.0,1.67,0.0,2773.02,,,1.91,1.1,0.81,1.358,2.75511896776799,1.19,2M ZnSO4,stainless-steel mesh,,1.6,4.0,97.1
9.05,1.32,0.0,1.67,0.0,2773.02,,,1.91,1.1,0.81,1.358,2.75511896776799,1.19,2M ZnSO4,stainless-steel mesh,,1.6,5.0,95.0
9.05,1.32,0.0,1.67,0.0,2773.02,,,1.91,1.1,0.81,1.358,2.75511896776799,1.19,2M ZnSO4,stainless-steel mesh,,1.6,10.0,88.8
9.05,1.32,0.0,1.67,0.0,2773.02,,,1.91,1.1,0.81,1.358,2.75511896776799,1.19,2M ZnSO4,stainless-steel mesh,,1.6,20.0,81.6
9.71,5.41,0.0,0.0,0.0,670.0,,,0.72,0.43,0.14,3.071,4.29850746268657,1.89,3M Zn(CF3SO3)2,stainless-steel mesh,,1.7,0.1,122.4
9.71,5.41,0.0,0.0,0.0,670.0,,,0.72,0.43,0.14,3.071,4.29850746268657,1.89,3M Zn(CF3SO3)2,stainless-steel mesh,,1.7,0.2,92.4
9.71,5.41,0.0,0.0,0.0,670.0,,,0.72,0.43,0.14,3.071,4.29850746268657,1.89,3M Zn(CF3SO3)2,stainless-steel mesh,,1.7,0.5,79.7
9.71,5.41,0.0,0.0,0.0,670.0,,,0.72,0.43,0.14,3.071,4.29850746268657,1.89,3M Zn(CF3SO3)2,stainless-steel mesh,,1.7,1.0,72.7
9.71,5.41,0.0,0.0,0.0,670.0,,,0.72,0.43,0.14,3.071,4.29850746268657,1.89,3M Zn(CF3SO3)2,stainless-steel mesh,,1.7,2.0,68.4
9.71,5.41,0.0,0.0,0.0,670.0,,,0.72,0.43,0.14,3.071,4.29850746268657,1.89,3M Zn(CF3SO3)2,stainless-steel mesh,,1.7,5.0,61.1
9.71,5.41,0.0,0.0,0.0,670.0,,,0.72,0.43,0.14,3.071,4.29850746268657,1.89,3M Zn(CF3SO3)2,stainless-steel mesh,,1.7,10.0,55.7
9.71,5.41,0.0,0.0,0.0,670.0,,,0.72,0.43,0.14,3.071,4.29850746268657,1.89,3M Zn(CF3SO3)2,stainless-steel mesh,,1.7,20.0,49.1
9.71,5.41,0.0,0.0,0.0,670.0,,,0.72,0.43,0.14,3.071,4.29850746268657,1.89,3M Zn(CF3SO3)2,stainless-steel mesh,,1.7,40.0,43.7
9.71,5.41,0.0,0.0,0.0,670.0,,,0.72,0.43,0.14,3.071,4.29850746268657,1.89,3M Zn(CF3SO3)2,stainless-steel mesh,,1.7,50.0,42.2
7.21,3.67,0.0,0.0,0.0,1777.0,,,1.56,0.9,0.39,2.308,3.51153629712999,2.0,3M Zn(CF3SO3)2,stainless-steel mesh,,1.7,0.1,153.4
7.21,3.67,0.0,0.0,0.0,1777.0,,,1.56,0.9,0.39,2.308,3.51153629712999,2.0,3M Zn(CF3SO3)2,stainless-steel mesh,,1.7,0.2,117.6
7.21,3.67,0.0,0.0,0.0,1777.0,,,1.56,0.9,0.39,2.308,3.51153629712999,2.0,3M Zn(CF3SO3)2,stainless-steel mesh,,1.7,0.5,101.3
7.21,3.67,0.0,0.0,0.0,1777.0,,,1.56,0.9,0.39,2.308,3.51153629712999,2.0,3M Zn(CF3SO3)2,stainless-steel mesh,,1.7,1.0,93.9
7.21,3.67,0.0,0.0,0.0,1777.0,,,1.56,0.9,0.39,2.308,3.51153629712999,2.0,3M Zn(CF3SO3)2,stainless-steel mesh,,1.7,2.0,90.1
7.21,3.67,0.0,0.0,0.0,1777.0,,,1.56,0.9,0.39,2.308,3.51153629712999,2.0,3M Zn(CF3SO3)2,stainless-steel mesh,,1.7,5.0,83.1
7.21,3.67,0.0,0.0,0.0,1777.0,,,1.56,0.9,0.39,2.308,3.51153629712999,2.0,3M Zn(CF3SO3)2,stainless-steel mesh,,1.7,10.0,77.7
7.21,3.67,0.0,0.0,0.0,1777.0,,,1.56,0.9,0.39,2.308,3.51153629712999,2.0,3M Zn(CF3SO3)2,stainless-steel mesh,,1.7,20.0,72.3
7.21,3.67,0.0,0.0,0.0,1777.0,,,1.56,0.9,0.39,2.308,3.51153629712999,2.0,3M Zn(CF3SO3)2,stainless-steel mesh,,1.7,40.0,66.9
7.21,3.67,0.0,0.0,0.0,1777.0,,,1.56,0.9,0.39,2.308,3.51153629712999,2.0,3M Zn(CF3SO3)2,stainless-steel mesh,,1.7,50.0,64.2
8.35,2.41,0.0,0.0,0.0,2511.0,,,2.17,0.95,0.81,1.173,3.45679012345679,2.07,3M Zn(CF3SO3)2,stainless-steel mesh,,1.7,0.1,191.4
8.35,2.41,0.0,0.0,0.0,2511.0,,,2.17,0.95,0.81,1.173,3.45679012345679,2.07,3M Zn(CF3SO3)2,stainless-steel mesh,,1.7,0.2,167.7
8.35,2.41,0.0,0.0,0.0,2511.0,,,2.17,0.95,0.81,1.173,3.45679012345679,2.07,3M Zn(CF3SO3)2,stainless-steel mesh,,1.7,0.5,149.1
8.35,2.41,0.0,0.0,0.0,2511.0,,,2.17,0.95,0.81,1.173,3.45679012345679,2.07,3M Zn(CF3SO3)2,stainless-steel mesh,,1.7,1.0,138.4
8.35,2.41,0.0,0.0,0.0,2511.0,,,2.17,0.95,0.81,1.173,3.45679012345679,2.07,3M Zn(CF3SO3)2,stainless-steel mesh,,1.7,2.0,130.8
8.35,2.41,0.0,0.0,0.0,2511.0,,,2.17,0.95,0.81,1.173,3.45679012345679,2.07,3M Zn(CF3SO3)2,stainless-steel mesh,,1.7,5.0,123.6
8.35,2.41,0.0,0.0,0.0,2511.0,,,2.17,0.95,0.81,1.173,3.45679012345679,2.07,3M Zn(CF3SO3)2,stainless-steel mesh,,1.7,10.0,116.7
8.35,2.41,0.0,0.0,0.0,2511.0,,,2.17,0.95,0.81,1.173,3.45679012345679,2.07,3M Zn(CF3SO3)2,stainless-steel mesh,,1.7,20.0,113.8
8.35,2.41,0.0,0.0,0.0,2511.0,,,2.17,0.95,0.81,1.173,3.45679012345679,2.07,3M Zn(CF3SO3)2,stainless-steel mesh,,1.7,40.0,105.6
8.35,2.41,0.0,0.0,0.0,2511.0,,,2.17,0.95,0.81,1.173,3.45679012345679,2.07,3M Zn(CF3SO3)2,stainless-steel mesh,,1.7,50.0,99.9
6.98,2.3,0.0,0.0,0.0,2353.0,,,2.14,0.81,1.04,0.779,3.63790905227369,2.18,3M Zn(CF3SO3)2,stainless-steel mesh,,1.7,0.1,158.6
6.98,2.3,0.0,0.0,0.0,2353.0,,,2.14,0.81,1.04,0.779,3.63790905227369,2.18,3M Zn(CF3SO3)2,stainless-steel mesh,,1.7,0.2,127.2
6.98,2.3,0.0,0.0,0.0,2353.0,,,2.14,0.81,1.04,0.779,3.63790905227369,2.18,3M Zn(CF3SO3)2,stainless-steel mesh,,1.7,0.5,112.1
6.98,2.3,0.0,0.0,0.0,2353.0,,,2.14,0.81,1.04,0.779,3.63790905227369,2.18,3M Zn(CF3SO3)2,stainless-steel mesh,,1.7,1.0,104.0
6.98,2.3,0.0,0.0,0.0,2353.0,,,2.14,0.81,1.04,0.779,3.63790905227369,2.18,3M Zn(CF3SO3)2,stainless-steel mesh,,1.7,2.0,99.3
6.98,2.3,0.0,0.0,0.0,2353.0,,,2.14,0.81,1.04,0.779,3.63790905227369,2.18,3M Zn(CF3SO3)2,stainless-steel mesh,,1.7,5.0,91.6
6.98,2.3,0.0,0.0,0.0,2353.0,,,2.14,0.81,1.04,0.779,3.63790905227369,2.18,3M Zn(CF3SO3)2,stainless-steel mesh,,1.7,10.0,86.2
6.98,2.3,0.0,0.0,0.0,2353.0,,,2.14,0.81,1.04,0.779,3.63790905227369,2.18,3M Zn(CF3SO3)2,stainless-steel mesh,,1.7,20.0,81.6
6.98,2.3,0.0,0.0,0.0,2353.0,,,2.14,0.81,1.04,0.779,3.63790905227369,2.18,3M Zn(CF3SO3)2,stainless-steel mesh,,1.7,40.0,76.1
6.98,2.3,0.0,0.0,0.0,2353.0,,,2.14,0.81,1.04,0.779,3.63790905227369,2.18,3M Zn(CF3SO3)2,stainless-steel mesh,,1.7,50.0,73.9
15.55,2.61,0.0,0.0,0.0,3139.2,1295.9,,1.74,0.97,,1.25974025974026,2.217125382263,1.02,2M ZnSO4,graphite paper,1.0,1.6,0.1,189.4
15.55,2.61,0.0,0.0,0.0,3139.2,1295.9,,1.74,0.97,,1.25974025974026,2.217125382263,1.02,2M ZnSO4,graphite paper,1.0,1.6,0.2,155.0
15.55,2.61,0.0,0.0,0.0,3139.2,1295.9,,1.74,0.97,,1.25974025974026,2.217125382263,1.02,2M ZnSO4,graphite paper,1.0,1.6,0.5,136.6
15.55,2.61,0.0,0.0,0.0,3139.2,1295.9,,1.74,0.97,,1.25974025974026,2.217125382263,1.02,2M ZnSO4,graphite paper,1.0,1.6,1.0,126.1
15.55,2.61,0.0,0.0,0.0,3139.2,1295.9,,1.74,0.97,,1.25974025974026,2.217125382263,1.02,2M ZnSO4,graphite paper,1.0,1.6,2.0,117.1
15.55,2.61,0.0,0.0,0.0,3139.2,1295.9,,1.74,0.97,,1.25974025974026,2.217125382263,1.02,2M ZnSO4,graphite paper,1.0,1.6,3.0,112.5
15.55,2.61,0.0,0.0,0.0,3139.2,1295.9,,1.74,0.97,,1.25974025974026,2.217125382263,1.02,2M ZnSO4,graphite paper,1.0,1.6,4.0,109.3
15.55,2.61,0.0,0.0,0.0,3139.2,1295.9,,1.74,0.97,,1.25974025974026,2.217125382263,1.02,2M ZnSO4,graphite paper,1.0,1.6,5.0,106.7
15.55,2.61,0.0,0.0,0.0,3139.2,1295.9,,1.74,0.97,,1.25974025974026,2.217125382263,1.02,2M ZnSO4,graphite paper,1.0,1.6,7.0,103.6
15.55,2.61,0.0,0.0,0.0,3139.2,1295.9,,1.74,0.97,,1.25974025974026,2.217125382263,1.02,2M ZnSO4,graphite paper,1.0,1.6,10.0,100.0
15.55,2.61,0.0,0.0,0.0,3139.2,1295.9,,1.74,0.97,,1.25974025974026,2.217125382263,1.02,2M ZnSO4,graphite paper,1.0,1.6,14.0,97.2
15.55,2.61,0.0,0.0,0.0,3139.2,1295.9,,1.74,0.97,,1.25974025974026,2.217125382263,1.02,2M ZnSO4,graphite paper,1.0,1.6,20.0,94.2
15.55,2.61,0.0,0.0,0.0,3139.2,1295.9,,1.74,0.97,,1.25974025974026,2.217125382263,1.02,2M ZnSO4,graphite paper,1.0,1.6,50.0,84.2
15.55,2.61,0.0,0.0,0.0,3139.2,1295.9,,1.74,0.97,,1.25974025974026,2.217125382263,1.02,2M ZnSO4,graphite paper,1.0,1.6,70.0,66.9
15.55,2.61,0.0,0.0,0.0,3139.2,1295.9,,1.74,0.97,,1.25974025974026,2.217125382263,1.02,2M ZnSO4,graphite paper,1.0,1.6,100.0,59.4
12.89,3.05,0.0,0.0,0.0,3224.9,1257.6,,1.93,0.93,,0.93,2.39387267822258,0.94,2M ZnSO4,graphite paper,1.0,1.6,0.1,225.3
12.89,3.05,0.0,0.0,0.0,3224.9,1257.6,,1.93,0.93,,0.93,2.39387267822258,0.94,2M ZnSO4,graphite paper,1.0,1.6,0.2,196.8
12.89,3.05,0.0,0.0,0.0,3224.9,1257.6,,1.93,0.93,,0.93,2.39387267822258,0.94,2M ZnSO4,graphite paper,1.0,1.6,0.5,174.3
12.89,3.05,0.0,0.0,0.0,3224.9,1257.6,,1.93,0.93,,0.93,2.39387267822258,0.94,2M ZnSO4,graphite paper,1.0,1.6,1.0,161.1
12.89,3.05,0.0,0.0,0.0,3224.9,1257.6,,1.93,0.93,,0.93,2.39387267822258,0.94,2M ZnSO4,graphite paper,1.0,1.6,2.0,150.8
12.89,3.05,0.0,0.0,0.0,3224.9,1257.6,,1.93,0.93,,0.93,2.39387267822258,0.94,2M ZnSO4,graphite paper,1.0,1.6,3.0,144.4
12.89,3.05,0.0,0.0,0.0,3224.9,1257.6,,1.93,0.93,,0.93,2.39387267822258,0.94,2M ZnSO4,graphite paper,1.0,1.6,4.0,141.2
12.89,3.05,0.0,0.0,0.0,3224.9,1257.6,,1.93,0.93,,0.93,2.39387267822258,0.94,2M ZnSO4,graphite paper,1.0,1.6,5.0,138.6
12.89,3.05,0.0,0.0,0.0,3224.9,1257.6,,1.93,0.93,,0.93,2.39387267822258,0.94,2M ZnSO4,graphite paper,1.0,1.6,7.0,134.0
12.89,3.05,0.0,0.0,0.0,3224.9,1257.6,,1.93,0.93,,0.93,2.39387267822258,0.94,2M ZnSO4,graphite paper,1.0,1.6,10.0,129.3
12.89,3.05,0.0,0.0,0.0,3224.9,1257.6,,1.93,0.93,,0.93,2.39387267822258,0.94,2M ZnSO4,graphite paper,1.0,1.6,14.0,124.5
12.89,3.05,0.0,0.0,0.0,3224.9,1257.6,,1.93,0.93,,0.93,2.39387267822258,0.94,2M ZnSO4,graphite paper,1.0,1.6,20.0,118.7
12.89,3.05,0.0,0.0,0.0,3224.9,1257.6,,1.93,0.93,,0.93,2.39387267822258,0.94,2M ZnSO4,graphite paper,1.0,1.6,50.0,103.0
12.89,3.05,0.0,0.0,0.0,3224.9,1257.6,,1.93,0.93,,0.93,2.39387267822258,0.94,2M ZnSO4,graphite paper,1.0,1.6,70.0,88.8
12.89,3.05,0.0,0.0,0.0,3224.9,1257.6,,1.93,0.93,,0.93,2.39387267822258,0.94,2M ZnSO4,graphite paper,1.0,1.6,100.0,73.8
10.45,2.44,0.0,0.0,0.0,2993.2,1291.5,,1.71,0.91,,1.1375,2.28517974074569,0.91,2M ZnSO4,graphite paper,1.0,1.6,0.1,193.0
10.45,2.44,0.0,0.0,0.0,2993.2,1291.5,,1.71,0.91,,1.1375,2.28517974074569,0.91,2M ZnSO4,graphite paper,1.0,1.6,0.2,160.1
10.45,2.44,0.0,0.0,0.0,2993.2,1291.5,,1.71,0.91,,1.1375,2.28517974074569,0.91,2M ZnSO4,graphite paper,1.0,1.6,0.5,141.2
10.45,2.44,0.0,0.0,0.0,2993.2,1291.5,,1.71,0.91,,1.1375,2.28517974074569,0.91,2M ZnSO4,graphite paper,1.0,1.6,1.0,129.3
10.45,2.44,0.0,0.0,0.0,2993.2,1291.5,,1.71,0.91,,1.1375,2.28517974074569,0.91,2M ZnSO4,graphite paper,1.0,1.6,2.0,120.9
10.45,2.44,0.0,0.0,0.0,2993.2,1291.5,,1.71,0.91,,1.1375,2.28517974074569,0.91,2M ZnSO4,graphite paper,1.0,1.6,3.0,116.7
10.45,2.44,0.0,0.0,0.0,2993.2,1291.5,,1.71,0.91,,1.1375,2.28517974074569,0.91,2M ZnSO4,graphite paper,1.0,1.6,4.0,112.9
10.45,2.44,0.0,0.0,0.0,2993.2,1291.5,,1.71,0.91,,1.1375,2.28517974074569,0.91,2M ZnSO4,graphite paper,1.0,1.6,5.0,110.9
10.45,2.44,0.0,0.0,0.0,2993.2,1291.5,,1.71,0.91,,1.1375,2.28517974074569,0.91,2M ZnSO4,graphite paper,1.0,1.6,7.0,108.3
10.45,2.44,0.0,0.0,0.0,2993.2,1291.5,,1.71,0.91,,1.1375,2.28517974074569,0.91,2M ZnSO4,graphite paper,1.0,1.6,10.0,104.5
10.45,2.44,0.0,0.0,0.0,2993.2,1291.5,,1.71,0.91,,1.1375,2.28517974074569,0.91,2M ZnSO4,graphite paper,1.0,1.6,14.0,102.0
10.45,2.44,0.0,0.0,0.0,2993.2,1291.5,,1.71,0.91,,1.1375,2.28517974074569,0.91,2M ZnSO4,graphite paper,1.0,1.6,20.0,99.4
10.45,2.44,0.0,0.0,0.0,2993.2,1291.5,,1.71,0.91,,1.1375,2.28517974074569,0.91,2M ZnSO4,graphite paper,1.0,1.6,50.0,91.0
10.45,2.44,0.0,0.0,0.0,2993.2,1291.5,,1.71,0.91,,1.1375,2.28517974074569,0.91,2M ZnSO4,graphite paper,1.0,1.6,70.0,79.4
10.45,2.44,0.0,0.0,0.0,2993.2,1291.5,,1.71,0.91,,1.1375,2.28517974074569,0.91,2M ZnSO4,graphite paper,1.0,1.6,100.0,70.2
6.2,1.6,0.0,0.0,0.0,2691.29,,,1.77,0.58,,0.487394957983193,2.63070869360047,1.088,2M ZnSO4,stainless-steel mesh,1.1,1.79,0.1,189.3
6.2,1.6,0.0,0.0,0.0,2691.29,,,1.77,0.58,,0.487394957983193,2.63070869360047,1.088,2M ZnSO4,stainless-steel mesh,1.1,1.79,0.2,160.1
6.2,1.6,0.0,0.0,0.0,2691.29,,,1.77,0.58,,0.487394957983193,2.63070869360047,1.088,2M ZnSO4,stainless-steel mesh,1.1,1.79,0.5,133.8
6.2,1.6,0.0,0.0,0.0,2691.29,,,1.77,0.58,,0.487394957983193,2.63070869360047,1.088,2M ZnSO4,stainless-steel mesh,1.1,1.79,1.0,123.8
6.2,1.6,0.0,0.0,0.0,2691.29,,,1.77,0.58,,0.487394957983193,2.63070869360047,1.088,2M ZnSO4,stainless-steel mesh,1.1,1.79,2.0,116.1
6.2,1.6,0.0,0.0,0.0,2691.29,,,1.77,0.58,,0.487394957983193,2.63070869360047,1.088,2M ZnSO4,stainless-steel mesh,1.1,1.79,5.0,106.5
6.2,1.6,0.0,0.0,0.0,2691.29,,,1.77,0.58,,0.487394957983193,2.63070869360047,1.088,2M ZnSO4,stainless-steel mesh,1.1,1.79,10.0,101.1
6.2,1.6,0.0,0.0,0.0,2691.29,,,1.77,0.58,,0.487394957983193,2.63070869360047,1.088,2M ZnSO4,stainless-steel mesh,1.1,1.79,20.0,96.7
8.2,0.0,0.0,0.0,0.0,1500.0,,,0.78,0.54,0.24,2.25,2.08,1.01,1M ZnSO4,stainless-steel mesh,2.0,1.6,0.5,89.3333333333333
8.2,0.0,0.0,0.0,0.0,1500.0,,,0.78,0.54,0.24,2.25,2.08,1.01,1M ZnSO4,stainless-steel mesh,2.0,1.6,1.0,80.4444444444444
8.2,0.0,0.0,0.0,0.0,1500.0,,,0.78,0.54,0.24,2.25,2.08,1.01,1M ZnSO4,stainless-steel mesh,2.0,1.6,2.0,76.4444444444444
8.2,0.0,0.0,0.0,0.0,1500.0,,,0.78,0.54,0.24,2.25,2.08,1.01,1M ZnSO4,stainless-steel mesh,2.0,1.6,5.0,71.1111111111111
8.2,0.0,0.0,0.0,0.0,1500.0,,,0.78,0.54,0.24,2.25,2.08,1.01,1M ZnSO4,stainless-steel mesh,2.0,1.6,10.0,65.7777777777778
8.2,0.0,0.0,0.0,0.0,1500.0,,,0.78,0.54,0.24,2.25,2.08,1.01,1M ZnSO4,stainless-steel mesh,2.0,1.6,20.0,58.2222222222222
8.2,0.0,0.0,0.0,0.0,1500.0,,,0.78,0.54,0.24,2.25,2.08,1.01,1M ZnSO4,stainless-steel mesh,2.0,1.6,50.0,44.8888888888889
8.2,0.0,0.0,0.0,0.0,1500.0,,,0.78,0.54,0.24,2.25,2.08,1.01,1M ZnSO4,stainless-steel mesh,2.0,1.6,100.0,18.2222222222222
6.3,0.0,0.0,0.0,0.0,1886.0,,,0.93,0.66,0.27,2.444,1.97242841993637,1.04,1M ZnSO4,stainless-steel mesh,2.0,1.6,0.5,81.7777777777778
6.3,0.0,0.0,0.0,0.0,1886.0,,,0.93,0.66,0.27,2.444,1.97242841993637,1.04,1M ZnSO4,stainless-steel mesh,2.0,1.6,1.0,76.0
6.3,0.0,0.0,0.0,0.0,1886.0,,,0.93,0.66,0.27,2.444,1.97242841993637,1.04,1M ZnSO4,stainless-steel mesh,2.0,1.6,2.0,67.1111111111111
6.3,0.0,0.0,0.0,0.0,1886.0,,,0.93,0.66,0.27,2.444,1.97242841993637,1.04,1M ZnSO4,stainless-steel mesh,2.0,1.6,5.0,62.2222222222222
6.3,0.0,0.0,0.0,0.0,1886.0,,,0.93,0.66,0.27,2.444,1.97242841993637,1.04,1M ZnSO4,stainless-steel mesh,2.0,1.6,10.0,56.4444444444444
6.3,0.0,0.0,0.0,0.0,1886.0,,,0.93,0.66,0.27,2.444,1.97242841993637,1.04,1M ZnSO4,stainless-steel mesh,2.0,1.6,20.0,50.6666666666667
6.3,0.0,0.0,0.0,0.0,1886.0,,,0.93,0.66,0.27,2.444,1.97242841993637,1.04,1M ZnSO4,stainless-steel mesh,2.0,1.6,50.0,40.8888888888889
6.3,0.0,0.0,0.0,0.0,1886.0,,,0.93,0.66,0.27,2.444,1.97242841993637,1.04,1M ZnSO4,stainless-steel mesh,2.0,1.6,100.0,28.4444444444444
6.8,0.0,0.0,0.0,0.0,1410.0,,,0.77,0.49,0.28,1.75,2.18439716312057,1.09,1M ZnSO4,stainless-steel mesh,2.0,1.6,0.5,136.888888888889
6.8,0.0,0.0,0.0,0.0,1410.0,,,0.77,0.49,0.28,1.75,2.18439716312057,1.09,1M ZnSO4,stainless-steel mesh,2.0,1.6,1.0,113.333333333333
6.8,0.0,0.0,0.0,0.0,1410.0,,,0.77,0.49,0.28,1.75,2.18439716312057,1.09,1M ZnSO4,stainless-steel mesh,2.0,1.6,2.0,102.222222222222
6.8,0.0,0.0,0.0,0.0,1410.0,,,0.77,0.49,0.28,1.75,2.18439716312057,1.09,1M ZnSO4,stainless-steel mesh,2.0,1.6,5.0,92.4444444444444
6.8,0.0,0.0,0.0,0.0,1410.0,,,0.77,0.49,0.28,1.75,2.18439716312057,1.09,1M ZnSO4,stainless-steel mesh,2.0,1.6,10.0,85.7777777777778
6.8,0.0,0.0,0.0,0.0,1410.0,,,0.77,0.49,0.28,1.75,2.18439716312057,1.09,1M ZnSO4,stainless-steel mesh,2.0,1.6,20.0,79.1111111111111
6.8,0.0,0.0,0.0,0.0,1410.0,,,0.77,0.49,0.28,1.75,2.18439716312057,1.09,1M ZnSO4,stainless-steel mesh,2.0,1.6,50.0,72.0
6.8,0.0,0.0,0.0,0.0,1410.0,,,0.77,0.49,0.28,1.75,2.18439716312057,1.09,1M ZnSO4,stainless-steel mesh,2.0,1.6,100.0,61.7777777777778
4.3,0.0,0.0,0.0,0.0,1655.0,,,0.81,0.58,0.23,2.522,1.95770392749245,1.05,1M ZnSO4,stainless-steel mesh,2.0,1.6,0.5,73.3333333333333
4.3,0.0,0.0,0.0,0.0,1655.0,,,0.81,0.58,0.23,2.522,1.95770392749245,1.05,1M ZnSO4,stainless-steel mesh,2.0,1.6,1.0,64.4444444444444
4.3,0.0,0.0,0.0,0.0,1655.0,,,0.81,0.58,0.23,2.522,1.95770392749245,1.05,1M ZnSO4,stainless-steel mesh,2.0,1.6,2.0,59.1111111111111
4.3,0.0,0.0,0.0,0.0,1655.0,,,0.81,0.58,0.23,2.522,1.95770392749245,1.05,1M ZnSO4,stainless-steel mesh,2.0,1.6,5.0,54.6666666666667
4.3,0.0,0.0,0.0,0.0,1655.0,,,0.81,0.58,0.23,2.522,1.95770392749245,1.05,1M ZnSO4,stainless-steel mesh,2.0,1.6,10.0,51.5555555555556
4.3,0.0,0.0,0.0,0.0,1655.0,,,0.81,0.58,0.23,2.522,1.95770392749245,1.05,1M ZnSO4,stainless-steel mesh,2.0,1.6,20.0,45.3333333333333
4.3,0.0,0.0,0.0,0.0,1655.0,,,0.81,0.58,0.23,2.522,1.95770392749245,1.05,1M ZnSO4,stainless-steel mesh,2.0,1.6,50.0,41.7777777777778
4.3,0.0,0.0,0.0,0.0,1655.0,,,0.81,0.58,0.23,2.522,1.95770392749245,1.05,1M ZnSO4,stainless-steel mesh,2.0,1.6,100.0,31.5555555555556
11.54,0.0,0.0,0.47,0.0,2813.0,1805.0,,1.82,0.86,0.49,1.755,2.5879843583363,1.01,2M ZnSO4,Carbon cloth,1.5,1.6,0.5,194.0
11.54,0.0,0.0,0.47,0.0,2813.0,1805.0,,1.82,0.86,0.49,1.755,2.5879843583363,1.01,2M ZnSO4,Carbon cloth,1.5,1.6,1.0,172.0
11.54,0.0,0.0,0.47,0.0,2813.0,1805.0,,1.82,0.86,0.49,1.755,2.5879843583363,1.01,2M ZnSO4,Carbon cloth,1.5,1.6,2.0,152.0
11.54,0.0,0.0,0.47,0.0,2813.0,1805.0,,1.82,0.86,0.49,1.755,2.5879843583363,1.01,2M ZnSO4,Carbon cloth,1.5,1.6,4.0,138.0
11.54,0.0,0.0,0.47,0.0,2813.0,1805.0,,1.82,0.86,0.49,1.755,2.5879843583363,1.01,2M ZnSO4,Carbon cloth,1.5,1.6,6.0,129.0
11.54,0.0,0.0,0.47,0.0,2813.0,1805.0,,1.82,0.86,0.49,1.755,2.5879843583363,1.01,2M ZnSO4,Carbon cloth,1.5,1.6,8.0,123.0
11.54,0.0,0.0,0.47,0.0,2813.0,1805.0,,1.82,0.86,0.49,1.755,2.5879843583363,1.01,2M ZnSO4,Carbon cloth,1.5,1.6,10.0,119.0
11.54,0.0,0.0,0.47,0.0,2813.0,1805.0,,1.82,0.86,0.49,1.755,2.5879843583363,1.01,2M ZnSO4,Carbon cloth,1.5,1.6,15.0,113.0
11.54,0.0,0.0,0.47,0.0,2813.0,1805.0,,1.82,0.86,0.49,1.755,2.5879843583363,1.01,2M ZnSO4,Carbon cloth,1.5,1.6,20.0,108.0
11.54,0.0,0.0,0.47,0.0,2813.0,1805.0,,1.82,0.86,0.49,1.755,2.5879843583363,1.01,2M ZnSO4,Carbon cloth,1.5,1.6,30.0,102.0
6.15,13.57,0.0,0.0,0.0,1274.8,1127.8,,0.551,0.394,,2.50955414012739,1.72889865076875,1.97,2M ZnSO4,stainless-steel mesh,1.0,1.6,0.5,127.5
6.15,13.57,0.0,0.0,0.0,1274.8,1127.8,,0.551,0.394,,2.50955414012739,1.72889865076875,1.97,2M ZnSO4,stainless-steel mesh,1.0,1.6,1.0,117.1
6.15,13.57,0.0,0.0,0.0,1274.8,1127.8,,0.551,0.394,,2.50955414012739,1.72889865076875,1.97,2M ZnSO4,stainless-steel mesh,1.0,1.6,2.0,106.8
6.15,13.57,0.0,0.0,0.0,1274.8,1127.8,,0.551,0.394,,2.50955414012739,1.72889865076875,1.97,2M ZnSO4,stainless-steel mesh,1.0,1.6,5.0,87.8
6.15,13.57,0.0,0.0,0.0,1274.8,1127.8,,0.551,0.394,,2.50955414012739,1.72889865076875,1.97,2M ZnSO4,stainless-steel mesh,1.0,1.6,10.0,67.9
6.15,13.57,0.0,0.0,0.0,1274.8,1127.8,,0.551,0.394,,2.50955414012739,1.72889865076875,1.97,2M ZnSO4,stainless-steel mesh,1.0,1.6,20.0,42.4
6.15,13.57,0.0,0.0,0.0,1274.8,1127.8,,0.551,0.394,,2.50955414012739,1.72889865076875,1.97,2M ZnSO4,stainless-steel mesh,1.0,1.6,30.0,23.9
6.15,13.57,0.0,0.0,0.0,1274.8,1127.8,,0.551,0.394,,2.50955414012739,1.72889865076875,1.97,2M ZnSO4,stainless-steel mesh,1.0,1.6,60.0,17.4
6.82,2.11,0.0,0.0,0.0,3407.6,1076.7,,1.953,0.574,,0.416243654822335,2.29252259654889,2.41,2M ZnSO4,stainless-steel mesh,1.0,1.6,0.5,194.4
6.82,2.11,0.0,0.0,0.0,3407.6,1076.7,,1.953,0.574,,0.416243654822335,2.29252259654889,2.41,2M ZnSO4,stainless-steel mesh,1.0,1.6,1.0,178.5
6.82,2.11,0.0,0.0,0.0,3407.6,1076.7,,1.953,0.574,,0.416243654822335,2.29252259654889,2.41,2M ZnSO4,stainless-steel mesh,1.0,1.6,2.0,165.5
6.82,2.11,0.0,0.0,0.0,3407.6,1076.7,,1.953,0.574,,0.416243654822335,2.29252259654889,2.41,2M ZnSO4,stainless-steel mesh,1.0,1.6,5.0,147.4
6.82,2.11,0.0,0.0,0.0,3407.6,1076.7,,1.953,0.574,,0.416243654822335,2.29252259654889,2.41,2M ZnSO4,stainless-steel mesh,1.0,1.6,10.0,131.8
6.82,2.11,0.0,0.0,0.0,3407.6,1076.7,,1.953,0.574,,0.416243654822335,2.29252259654889,2.41,2M ZnSO4,stainless-steel mesh,1.0,1.6,20.0,113.7
6.82,2.11,0.0,0.0,0.0,3407.6,1076.7,,1.953,0.574,,0.416243654822335,2.29252259654889,2.41,2M ZnSO4,stainless-steel mesh,1.0,1.6,30.0,102.5
6.82,2.11,0.0,0.0,0.0,3407.6,1076.7,,1.953,0.574,,0.416243654822335,2.29252259654889,2.41,2M ZnSO4,stainless-steel mesh,1.0,1.6,60.0,77.9
7.48,2.67,0.0,0.0,0.0,3553.1,976.9,,2.071,0.552,,0.363396971691903,2.33148518195379,2.79,2M ZnSO4,stainless-steel mesh,1.0,1.6,0.5,199.1
7.48,2.67,0.0,0.0,0.0,3553.1,976.9,,2.071,0.552,,0.363396971691903,2.33148518195379,2.79,2M ZnSO4,stainless-steel mesh,1.0,1.6,1.0,183.0
7.48,2.67,0.0,0.0,0.0,3553.1,976.9,,2.071,0.552,,0.363396971691903,2.33148518195379,2.79,2M ZnSO4,stainless-steel mesh,1.0,1.6,2.0,172.4
7.48,2.67,0.0,0.0,0.0,3553.1,976.9,,2.071,0.552,,0.363396971691903,2.33148518195379,2.79,2M ZnSO4,stainless-steel mesh,1.0,1.6,5.0,159.6
7.48,2.67,0.0,0.0,0.0,3553.1,976.9,,2.071,0.552,,0.363396971691903,2.33148518195379,2.79,2M ZnSO4,stainless-steel mesh,1.0,1.6,10.0,150.3
7.48,2.67,0.0,0.0,0.0,3553.1,976.9,,2.071,0.552,,0.363396971691903,2.33148518195379,2.79,2M ZnSO4,stainless-steel mesh,1.0,1.6,20.0,139.9
7.48,2.67,0.0,0.0,0.0,3553.1,976.9,,2.071,0.552,,0.363396971691903,2.33148518195379,2.79,2M ZnSO4,stainless-steel mesh,1.0,1.6,30.0,130.1
7.48,2.67,0.0,0.0,0.0,3553.1,976.9,,2.071,0.552,,0.363396971691903,2.33148518195379,2.79,2M ZnSO4,stainless-steel mesh,1.0,1.6,60.0,118.8
7.48,2.67,0.0,0.0,0.0,3553.1,976.9,,2.071,0.552,,0.363396971691903,2.33148518195379,2.79,2M ZnSO4,stainless-steel mesh,3.0,1.6,0.5,134.3
7.48,2.67,0.0,0.0,0.0,3553.1,976.9,,2.071,0.552,,0.363396971691903,2.33148518195379,2.79,2M ZnSO4,stainless-steel mesh,5.0,1.6,0.5,112.6
7.48,2.67,0.0,0.0,0.0,3553.1,976.9,,2.071,0.552,,0.363396971691903,2.33148518195379,2.79,2M ZnSO4,stainless-steel mesh,10.0,1.6,0.5,103.4
7.48,2.67,0.0,0.0,0.0,3553.1,976.9,,2.071,0.552,,0.363396971691903,2.33148518195379,2.79,2M ZnSO4,stainless-steel mesh,20.0,1.6,0.5,94.0
7.48,2.67,0.0,0.0,0.0,3553.1,976.9,,2.071,0.552,,0.363396971691903,2.33148518195379,2.79,2M ZnSO4,stainless-steel mesh,30.0,1.6,0.5,85.3
7.48,2.67,0.0,0.0,0.0,3553.1,976.9,,2.071,0.552,,0.363396971691903,2.33148518195379,2.79,2M ZnSO4,stainless-steel mesh,45.0,1.6,0.5,73.5
6.93,1.98,0.0,0.0,0.0,3415.3,639.3,,2.482,0.397,,0.190407673860911,2.90691886510702,2.82,2M ZnSO4,stainless-steel mesh,1.0,1.6,0.5,169.3
6.93,1.98,0.0,0.0,0.0,3415.3,639.3,,2.482,0.397,,0.190407673860911,2.90691886510702,2.82,2M ZnSO4,stainless-steel mesh,1.0,1.6,1.0,155.4
6.93,1.98,0.0,0.0,0.0,3415.3,639.3,,2.482,0.397,,0.190407673860911,2.90691886510702,2.82,2M ZnSO4,stainless-steel mesh,1.0,1.6,2.0,144.7
6.93,1.98,0.0,0.0,0.0,3415.3,639.3,,2.482,0.397,,0.190407673860911,2.90691886510702,2.82,2M ZnSO4,stainless-steel mesh,1.0,1.6,5.0,134.0
6.93,1.98,0.0,0.0,0.0,3415.3,639.3,,2.482,0.397,,0.190407673860911,2.90691886510702,2.82,2M ZnSO4,stainless-steel mesh,1.0,1.6,10.0,125.7
6.93,1.98,0.0,0.0,0.0,3415.3,639.3,,2.482,0.397,,0.190407673860911,2.90691886510702,2.82,2M ZnSO4,stainless-steel mesh,1.0,1.6,20.0,118.9
6.93,1.98,0.0,0.0,0.0,3415.3,639.3,,2.482,0.397,,0.190407673860911,2.90691886510702,2.82,2M ZnSO4,stainless-steel mesh,1.0,1.6,30.0,114.5
6.93,1.98,0.0,0.0,0.0,3415.3,639.3,,2.482,0.397,,0.190407673860911,2.90691886510702,2.82,2M ZnSO4,stainless-steel mesh,1.0,1.6,60.0,105.9
10.58,1.47,0.0,0.0,0.0,2290.0,2122.0,168.0,0.93,0.82,0.11,,1.62445414847162,0.9567,2M ZnSO4,Carbon cloth,1.5,1.6,0.1,74.0
10.58,1.47,0.0,0.0,0.0,2290.0,2122.0,168.0,0.93,0.82,0.11,,1.62445414847162,0.9567,2M ZnSO4,Carbon cloth,1.5,1.6,0.5,60.4
10.58,1.47,0.0,0.0,0.0,2290.0,2122.0,168.0,0.93,0.82,0.11,,1.62445414847162,0.9567,2M ZnSO4,Carbon cloth,1.5,1.6,1.0,53.6
10.58,1.47,0.0,0.0,0.0,2290.0,2122.0,168.0,0.93,0.82,0.11,,1.62445414847162,0.9567,2M ZnSO4,Carbon cloth,1.5,1.6,2.0,43.4
10.58,1.47,0.0,0.0,0.0,2290.0,2122.0,168.0,0.93,0.82,0.11,,1.62445414847162,0.9567,2M ZnSO4,Carbon cloth,1.5,1.6,5.0,37.7
10.58,1.47,0.0,0.0,0.0,2290.0,2122.0,168.0,0.93,0.82,0.11,,1.62445414847162,0.9567,2M ZnSO4,Carbon cloth,1.5,1.6,10.0,28.2
10.58,1.47,0.0,0.0,0.0,2290.0,2122.0,168.0,0.93,0.82,0.11,,1.62445414847162,0.9567,2M ZnSO4,Carbon cloth,1.5,1.6,20.0,14.7
14.26,1.82,0.0,0.0,0.0,3166.0,2122.0,1043.0,1.7,0.88,0.82,,2.14782059380922,1.044,2M ZnSO4,Carbon cloth,1.5,1.6,0.1,117.1
14.26,1.82,0.0,0.0,0.0,3166.0,2122.0,1043.0,1.7,0.88,0.82,,2.14782059380922,1.044,2M ZnSO4,Carbon cloth,1.5,1.6,0.5,93.5
14.26,1.82,0.0,0.0,0.0,3166.0,2122.0,1043.0,1.7,0.88,0.82,,2.14782059380922,1.044,2M ZnSO4,Carbon cloth,1.5,1.6,1.0,81.4
14.26,1.82,0.0,0.0,0.0,3166.0,2122.0,1043.0,1.7,0.88,0.82,,2.14782059380922,1.044,2M ZnSO4,Carbon cloth,1.5,1.6,2.0,67.0
14.26,1.82,0.0,0.0,0.0,3166.0,2122.0,1043.0,1.7,0.88,0.82,,2.14782059380922,1.044,2M ZnSO4,Carbon cloth,1.5,1.6,5.0,58.7
14.26,1.82,0.0,0.0,0.0,3166.0,2122.0,1043.0,1.7,0.88,0.82,,2.14782059380922,1.044,2M ZnSO4,Carbon cloth,1.5,1.6,10.0,49.5
14.26,1.82,0.0,0.0,0.0,3166.0,2122.0,1043.0,1.7,0.88,0.82,,2.14782059380922,1.044,2M ZnSO4,Carbon cloth,1.5,1.6,20.0,45.8
14.02,1.93,0.0,0.0,0.0,3292.0,2612.0,680.0,1.54,1.07,0.47,,1.87120291616039,1.048,2M ZnSO4,Carbon cloth,1.5,1.6,0.1,142.2
14.02,1.93,0.0,0.0,0.0,3292.0,2612.0,680.0,1.54,1.07,0.47,,1.87120291616039,1.048,2M ZnSO4,Carbon cloth,1.5,1.6,0.5,113.3
14.02,1.93,0.0,0.0,0.0,3292.0,2612.0,680.0,1.54,1.07,0.47,,1.87120291616039,1.048,2M ZnSO4,Carbon cloth,1.5,1.6,1.0,99.4
14.02,1.93,0.0,0.0,0.0,3292.0,2612.0,680.0,1.54,1.07,0.47,,1.87120291616039,1.048,2M ZnSO4,Carbon cloth,1.5,1.6,2.0,85.8
14.02,1.93,0.0,0.0,0.0,3292.0,2612.0,680.0,1.54,1.07,0.47,,1.87120291616039,1.048,2M ZnSO4,Carbon cloth,1.5,1.6,5.0,79.7
14.02,1.93,0.0,0.0,0.0,3292.0,2612.0,680.0,1.54,1.07,0.47,,1.87120291616039,1.048,2M ZnSO4,Carbon cloth,1.5,1.6,10.0,72.2
14.02,1.93,0.0,0.0,0.0,3292.0,2612.0,680.0,1.54,1.07,0.47,,1.87120291616039,1.048,2M ZnSO4,Carbon cloth,1.5,1.6,20.0,66.1
18.75,2.74,0.0,0.0,0.0,3518.0,2937.0,581.0,1.57,1.22,0.35,,1.78510517339397,1.102,2M ZnSO4,Carbon cloth,1.5,1.6,0.1,166.8
18.75,2.74,0.0,0.0,0.0,3518.0,2937.0,581.0,1.57,1.22,0.35,,1.78510517339397,1.102,2M ZnSO4,Carbon cloth,1.5,1.6,0.5,141.4
18.75,2.74,0.0,0.0,0.0,3518.0,2937.0,581.0,1.57,1.22,0.35,,1.78510517339397,1.102,2M ZnSO4,Carbon cloth,1.5,1.6,1.0,132.0
18.75,2.74,0.0,0.0,0.0,3518.0,2937.0,581.0,1.57,1.22,0.35,,1.78510517339397,1.102,2M ZnSO4,Carbon cloth,1.5,1.6,2.0,116.5
18.75,2.74,0.0,0.0,0.0,3518.0,2937.0,581.0,1.57,1.22,0.35,,1.78510517339397,1.102,2M ZnSO4,Carbon cloth,1.5,1.6,5.0,108.8
18.75,2.74,0.0,0.0,0.0,3518.0,2937.0,581.0,1.57,1.22,0.35,,1.78510517339397,1.102,2M ZnSO4,Carbon cloth,1.5,1.6,10.0,98.9
18.75,2.74,0.0,0.0,0.0,3518.0,2937.0,581.0,1.57,1.22,0.35,,1.78510517339397,1.102,2M ZnSO4,Carbon cloth,1.5,1.6,20.0,86.9
